Repository: Vishn07/microstructure-property-prediction

# Predicting Mechanical Properties from Steel Microstructure Images

A machine learning pipeline that predicts mechanical properties directly from microstructure images, built and validated across both synthetic and real steel datasets. The project progresses from a synthetic proof of concept to a rigorous test on real 9% Cr steel, and ends with a controlled ablation answering a precise scientific question: **do microstructure images add predictive value beyond chemical composition?**

The headline finding across every phase is consistent and somewhat against the grain of the deep-learning hype: **domain-informed hand-crafted features matched or beat convolutional neural networks for this task, especially when data was limited.**

## Status

This repository holds work at two stages of maturity.

- Complete and reproducible. The synthetic MICRO2D analyses and the Phase 1 to 10 ablations, including the finding that hand crafted features match or beat CNNs, and the controlled result that composition outpredicts microstructure images for 9Cr steel strength.
- Modest or negative on real data. Property prediction from real 9Cr micrographs reached only R squared 0.47, and a controlled ablation found that microstructure images add no measurable value beyond composition. These are reported as a baseline and a negative result, not as a working predictor.
- In progress, not yet working. Classification and carbide particle characterization of real UHCS micrographs. The numbers below are preliminary and should not be read as finished results.
- Planned. Replacing the brightness threshold particle detector with a pixel classifier trained on hand annotations and validated leave one crop out.

---

## Datasets

**MICRO2D (synthetic).** 87,379 synthetic two-phase microstructures across 10 morphology classes from Georgia Tech (Kalidindi group). Each is a 256x256 binary image with 42 homogenized properties computed by finite element simulation. Target: longitudinal elastic modulus E_x, used as a clean stand-in for strength.

**UHCS (real, classification).** 598 real ultra-high carbon steel micrographs from Carnegie Mellon, labeled by microstructure class (spheroidite, network, pearlite). No mechanical property labels.

**NETL 9% Cr steel (real, regression).** 837 micrographs across 29 usable alloys with paired YS and UTS measurements and full chemical composition, released by the US DOE National Energy Technology Laboratory (Rozman et al., Data in Brief 2022). This is the real-data analog of the synthetic MICRO2D task.

---

## Pipeline Overview

The core pipeline extracts 15 hand-crafted features from each microstructure image:
- Intensity statistics (mean, texture variance)
- Edge density (Canny)
- Gray-Level Co-occurrence Matrix features at distances 1 and 8 (contrast, homogeneity, energy, correlation)
- Phase fraction (Otsu threshold on real images)
- FFT low-frequency energy ratio
- Run-length mean and variance (grain-size proxies)

These feed a Random Forest regressor. CNN variants (ResNet-18 transfer learning, and a hybrid combining both) were tested as alternatives at every stage.

---

## Phase-by-Phase Results

### Phase 7b/7c: Materials-Realistic Data Augmentation

*This phase came out of a conversation with a researcher at Oak Ridge National Laboratory, who pointed out that augmentation techniques borrowed from natural-image tasks are often inadequate for materials data — the distortions need to be handcrafted to model what actually happens during imaging.*

Phase 7 used generic augmentation (flips, rotations, color jitter). Phase 7b replaced it with six augmentations that each simulate a real micrograph collection artifact:

| Augmentation | Physical origin |
|---|---|
| Gamma correction | Etching time/strength varies phase contrast nonlinearly |
| Illumination gradient | Uneven microscope lighting across the field of view |
| Vignette | Radial edge darkening in optical microscopy |
| Gaussian blur | Focus variation across a sample |
| Gaussian noise | Camera sensor grain |
| Scale jitter | Magnification differences between imaging sessions |

Flips and 90° rotations were kept — unlike the others, they are physically valid observations of an isotropic sample rather than artifacts.
**Single-run result:** 72.2% → 80.0% (+7.8 points), with the gain coming from the targeted failure mode. Spheroidite recall rose from 0.66 to 0.75 as etching and focus augmentation taught the model to ignore the imaging artifacts that make fine spheroidite resemble unresolved pearlite.

**Multi-seed verification:** Because a 90-image test set makes 7.8 points equal to roughly 7 images, both strategies were rerun across five seeds, with each seed changing the data split as well as model initialization.
| Seed | Generic | Realistic | Δ |
|---|---|---|---|
| 42 | 70.0% | 76.7% | +6.7 |
| 123 | 67.8% | 80.0% | +12.2 |
| 777 | 81.1% | 82.2% | +1.1 |
| 2024 | 68.9% | 75.6% | +6.7 |
| 31337 | 68.9% | 71.1% | +2.2 |

File: outputs/phase8_predictions.csv
alloy,YS_actual,YS_pred,UTS_actual,UTS_pred
CPJ-7,841.8199999999999,747.0,1001.75,860.0
CPJ-10,851.0,839.0,1006.0,1067.0
CPJ-8A,872.0,789.0,1035.0,930.0
CPJ-9,769.0,706.0,942.0,905.0
CPJ-11,759.0,666.0,918.0,863.0
CPJ-12,857.0,819.0,1022.0,979.0
CPJ-13,874.0,816.0,1042.0,1010.0
CPJ-14,883.0,793.0,1062.0,979.0
CPJ-15,832.0,803.0,983.0,997.0
CPJ-16,853.0,837.0,1011.0,996.0
CPJ-17,844.0,786.0,996.0,986.0
CPJ-7J,814.0,827.0,962.0,1001.0
P92STD,526.9,696.0,697.3,872.0
P92LBN,538.27,733.0,727.6,980.0
P92HBN,518.24,707.0,689.9,972.0
CPJ-1,671.8,640.0,785.3,824.0
CPJ-2,797.24,736.0,1138.0,950.0
CPJ-3,840.93,698.0,1177.2,869.0
CPJ-4,841.4849999999999,729.0,1101.15,889.0
CPJ-5,670.56,621.0,830.4,804.0
CPJ-6,849.32,652.0,1000.6,815.0
TAF,733.0,790.0,902.0,937.0
HR52-T1,599.1,696.0,691.8,870.0
HR53-T1,590.6,653.0,722.8,798.0
HR54-T1,594.8,651.0,739.8,795.0
HR58-T1,591.34,669.0,742.3,831.0
HR66-T1,445.39,540.0,620.4,713.0
HR67-T1,472.97,668.0,643.1,859.0
HR68-T1,511.73,642.0,680.2,810.0
